Repository: fredgaffey/hakea

# Hakea

A single-rotor swashplateless drone. One motor provides lift and, by pulsing
its torque once per revolution, cyclic control through a hinged hub, so no
servos or swashplate are needed.

Inspired by Joshua Bird's one-motor drone
(<https://www.youtube.com/watch?v=Ndftcft6XhU>).

## Approach

- **Motor:** T-Motor 2307 1300 KV, 5" rotor, 6S.
- **ESC:** AM32, modified so a magnetic encoder (MT6835) drives commutation.
  This keeps the motor in sync under fast torque swings, where back-EMF
  sensing desyncs.
- **Flight controller:** Matek H743-SLIM V3 running a modified ArduPilot. It
  sends collective and cyclic (Mx, My) commands, and the ESC generates the
  once-per-revolution pulsing.

## Layout

| Path | Contents |
|---|---|
| `ardupilot-hakea/` | ArduPilot fork (submodule) |
| `am32-hakea/` | AM32 fork (submodule) |
| `scripts/` | Test and log-analysis scripts |
| `notes/` | Test results, wiring, decisions |
| `params/` | Known-good parameter sets |
| `logs/` | MAVProxy and flight-controller logs (large logs are not committed) |

# flexblade

Designs and simulates flexure (compliant) lag hinges and tuned blades for the Hakea
swashplateless rotor, for single or coaxial layouts. See [DESIGN.md](DESIGN.md) for the
physics, units and frames.

There are three ways in, and all of them sit on the same facade (`flexblade.api`):

| For | Use |
|---|---|
| People | `flexblade gui`, a local web app with a 3D view |
| Scripts and LLM agents | `flexblade <cmd>`, JSON in and JSON out |
| LLM agents (MCP) | `flexblade mcp`, a stdio MCP server |
| CAD (Keel / SolidCraft) | the Flexblade panel, see [flexblade/keel/KEEL.md](flexblade/keel/KEEL.md) |

All values are SI (m, kg, s, N, Pa, rad). The exceptions are fields ending in `_deg`
(degrees) and `blade.diameter_in` (inches). The GUI shows lengths in mm, but the JSON
stays in SI.

## GUI

```bash
flexblade gui                 # http://127.0.0.1:8765  (REST docs at /docs)
flexblade gui --port 9000 --open --cors-origin https://keel.example.com
```

- **Left panel.** Every parameter, generated from the `Design` schema and grouped into
  blade, flexure, motor, operating point, analysis, and coaxial (shown when `layout` is
  `coaxial`). Each one has a slider and display units. Material fields are dropdowns, and a
  dot marks values that differ from the preset. Internal fields
  (`op.thrust_share`, `op.extra_inflow`) are folded under *advanced*.
- **Top bar.** Pick a preset, load or save the design JSON, and press **Evaluate**
  (Ctrl+Enter). Tick **live** to re-evaluate automatically after each change. Export as
  STEP, STL, GLB or JSON.
- **3D view.** The rotor spins in the fixed frame, or you can untick that to view it in the
  hub frame. The blades show their 1/rev deformation, exaggerated; the
  *exaggeration* slider multiplies an automatic scale, and the readout shows the factor
  actually applied. A coaxial rotor shows both rotors counter-rotating. You can show beam
  nodes and colour by material or by check utilisation.
- **Tabs.**
  - Summary: KPIs, plus coaxial totals with an upper/lower table.
  - Checks: utilisation bars; anything above 1 shows red.
  - Campbell: mode frequencies against rpm, with 1P–4P lines and the operating rpm.
  - Harmonic: per-blade pitch/lag/flap amplitude and phase, phasors, and traces over one
    revolution.
  - Optimise: choose variables and targets, run it as a background job with a live history
    plot, then **Apply best**.
  - Diff: changes against the preset.
  - JSON: the raw results.
- **URL parameters.** For example:
  `?preset=5in_tpu_monolithic&set=layout=coaxial&set=flexure.thickness=0.001&eval=1&tab=harmonic&theme=light`.

The server binds to 127.0.0.1 only and has no authentication. three.js loads from
jsdelivr (`three@0.160.0`), so the 3D view needs network access on first load. Everything
else works offline.

## CLI (JSON in, JSON out)

A design argument can be a file path, `-` for stdin, inline JSON, or `preset:NAME`.
Each command prints exactly one JSON document on stdout. Anything the physics prints goes
to stderr. Errors come back as `{"error": ..., "type": ..., "details"?: [...]}` with exit
code 1, or 2 for usage errors.

```bash
flexblade schema --which Design            # JSON schema (with field descriptions/units)
flexblade presets                          # list; `flexblade presets NAME` -> Design JSON
flexblade materials
flexblade set preset:5in_tpu_monolithic flexure.thickness=0.0012 flexure.skew_deg=40 > d.json
flexblade get d.json flexure.thickness op.rpm

File: flexblade/study/filament_research/fatigue_creep.json
{
 "_meta": {
  "compiled": "2026-11-20",
  "conventions": "Strains are fractions (0.04 = 4%). stress_measure says whether a stress value is an amplitude, range (max-min), or max stress. Extra quantities beyond the brief: 'snap_fit_strain_allow' (permissible short-term strain, single snap), 'relaxation_modulus_MPa', 'fatigue_strain_max' (max strain in a strain-controlled test), 'sn_curve_fit' (value null, parameters in 'fit'). No values were derived except unit conversions (psi->MPa, % -> fraction).",
  "warnings": "Almost all FDM fatigue tests run at 1-100 Hz; self-heating at ~300 Hz is a real risk (see POM Volgers note: still vs circulating air changed allowable peak stress 44 -> 55 MPa). Cesnik & Slavic report the opposite trend (longer life at higher frequency) when temperature is held constant (+3 C rise) in a 200-800 Hz vibration test. Run-out in most FDM studies is only 1e6-2e6 cycles, not 1e7+."
 },
 "pla": [
  {
   "quantity": "fatigue_strength_MPa",
   "value": 10.4,
   "cycles": 2000000.0,
   "duration_h": null,
   "stress_ratio_R": -1,
   "temperature_C": null,
   "specimen": "printed FDM; Ultimaker 2 Extended+, flat on bed, 100% infill, 0.1 mm layer, 240 C nozzle, +/-45 deg raster; dog-bone 6 mm net width, 3 and 5 mm thick; axial, 10 Hz, run-out 2e6; manufacturing angle 0 deg",
   "source": "Ezeh O.H., Susmel L. (2019) Fatigue strength of additively manufactured polylactide (PLA): effect of raster angle and non-zero mean stresses. International Journal of Fatigue 126:319-326. doi:10.1016/j.ijfatigue.2019.05.014 (accepted manuscript, White Rose eprint 146276)",
   "url": "https://eprints.whiterose.ac.uk/id/eprint/146276/1/3D-printed%20PLA_plain%20Fatigue_IJFatigue.pdf",
   "notes": "Table 1: sigma_A,50% (median endurance limit amplitude extrapolated to 2e6), inverse slope k=7.7, UTS=42.6 MPa. Room temperature. Note: Table 1 lists angles 0/30/45 deg while the methods text says 0/45/90 deg.",
   "stress_measure": "amplitude",
   "load_mode": "axial",
   "frequency_Hz": 10
  },
  {
   "quantity": "fatigue_strength_MPa",
   "value": 10.1,
   "cycles": 2000000.0,
   "duration_h": null,
   "stress_ratio_R": -0.5,
   "temperature_C": null,
   "specimen": "printed FDM; Ultimaker 2 Extended+, flat on bed, 100% infill, 0.1 mm layer, 240 C nozzle, +/-45 deg raster; dog-bone 6 mm net width, 3 and 5 mm thick; axial, 10 Hz, run-out 2e6; manufacturing angle 0 deg",
   "source": "Ezeh O.H., Susmel L. (2019) Fatigue strength of additively manufactured polylactide (PLA): effect of raster angle and non-zero mean stresses. International Journal of Fatigue 126:319-326. doi:10.1016/j.ijfatigue.2019.05.014 (accepted manuscript, White Rose eprint 146276)",
   "url": "https://eprints.whiterose.ac.uk/id/eprint/146276/1/3D-printed%20PLA_plain%20Fatigue_IJFatigue.pdf",
   "notes": "Table 1: sigma_A,50% (median endurance limit amplitude extrapolated to 2e6), inverse slope k=8.9, UTS=42.6 MPa. Room temperature. Note: Table 1 lists angles 0/30/45 deg while the methods text says 0/45/90 deg.",
   "stress_measure": "amplitude",
   "load_mode": "axial",
   "frequency_Hz": 10
  },
  {
   "quantity": "fatigue_strength_MPa",
   "value": 6.1,
   "cycles": 2000000.0,
   "duration_h": null,
   "stress_ratio_R": 0,
   "temperature_C": null,
   "specimen": "printed FDM; Ultimaker 2 Extended+, flat on bed, 100% infill, 0.1 mm layer, 240 C nozzle, +/-45 deg raster; dog-bone 6 mm net width, 3 and 5 mm thick; axial, 10 Hz, run-out 2e6; manufacturing angle 0 deg",
   "source": "Ezeh O.H., Susmel L. (2019) Fatigue strength of additively manufactured polylactide (PLA): effect of raster angle and non-zero mean stresses. International Journal of Fatigue 126:319-326. doi:10.1016/j.ijfatigue.2019.05.014 (accepted manuscript, White Rose eprint 146276)",
   "url": "https://eprints.whiterose.ac.uk/id/eprint/146276/1/3D-printed%20PLA_plain%20Fatigue_IJFatigue.pdf",
   "notes": "Table 1: sigma_A,50% (median endurance limit amplitude extrapolated to 2e6), inverse slope k=7.4, UTS=42.6 MPa. Room temperature. Note: Table 1 lists angles 0/30/45 deg while the methods text says 0/45/90 deg.",
   "stress_measure": "amplitude",
   "load_mode": "axial",
   "frequency_Hz": 10
  },
  {
   "quantity": "fatigue_strength_MPa",
   "value": 5.1,
   "cycles": 2000000.0,
   "duration_h": null,
   "stress_ratio_R": 0.3,
   "temperature_C": null,
   "specimen": "printed FDM; Ultimaker 2 Extended+, flat on bed, 100% infill, 0.1 mm layer, 240 C nozzle, +/-45 deg raster; dog-bone 6 mm net width, 3 and 5 mm thick; axial, 10 Hz, run-out 2e6; manufacturing angle 0 deg",
   "source": "Ezeh O.H., Susmel L. (2019) Fatigue strength of additively manufactured polylactide (PLA): effect of raster angle and non-zero mean stresses. International Journal of Fatigue 126:319-326. doi:10.1016/j.ijfatigue.2019.05.014 (accepted manuscript, White Rose eprint 146276)",
   "url": "https://eprints.whiterose.ac.uk/id/eprint/146276/1/3D-printed%20PLA_plain%20Fatigue_IJFatigue.pdf",
   "notes": "Table 1: sigma_A,50% (median endurance limit amplitude extrapolated to 2e6), inverse slope k=7.0, UTS=42.6 MPa. Room temperature. Note: Table 1 lists angles 0/30/45 deg while the methods text says 0/45/90 deg.",
   "stress_measure": "amplitude",
   "load_mode": "axial",
   "frequency_Hz": 10
  },
  {
   "quantity": "fatigue_strength_MPa",
   "value": 4.5,
   "cycles": 2000000.0,
   "duration_h": null,
   "stress_ratio_R": -1,
   "temperature_C": null,
   "specimen": "printed FDM; Ultimaker 2 Extended+, flat on bed, 100% infill, 0.1 mm layer, 240 C nozzle, +/-45 deg raster; dog-bone 6 mm net width, 3 and 5 mm thick; axial, 10 Hz, run-out 2e6; manufacturing angle 30 deg",
   "source": "Ezeh O.H., Susmel L. (2019) Fatigue strength of additively manufactured polylactide (PLA): effect of raster angle and non-zero mean stresses. International Journal of Fatigue 126:319-326. doi:10.1016/j.ijfatigue.2019.05.014 (accepted manuscript, White Rose eprint 146276)",
   "url": "https://eprints.whiterose.ac.uk/id/eprint/146276/1/3D-printed%20PLA_plain%20Fatigue_IJFatigue.pdf",
   "notes": "Table 1: sigma_A,50% (median endurance limit amplitude extrapolated to 2e6), inverse slope k=4.3, UTS=40.9 MPa. Room temperature. Note: Table 1 lists angles 0/30/45 deg while the methods text says 0/45/90 deg.",
   "stress_measure": "amplitude",
   "load_mode": "axial",
   "frequency_Hz": 10
  },
  {
   "quantity": "fatigue_strength_MPa",
   "value": 4.7,
   "cycles": 2000000.0,
   "duration_h": null,
   "stress_ratio_R": 0,
   "temperature_C": null,
   "specimen": "printed FDM; Ultimaker 2 Extended+, flat on bed, 100% infill, 0.1 mm layer, 240 C nozzle, +/-45 deg raster; dog-bone 6 mm net width, 3 and 5 mm thick; axial, 10 Hz, run-out 2e6; manufacturing angle 30 deg",
   "source": "Ezeh O.H., Susmel L. (2019) Fatigue strength of additively manufactured polylactide (PLA): effect of raster angle and non-zero mean stresses. International Journal of Fatigue 126:319-326. doi:10.1016/j.ijfatigue.2019.05.014 (accepted manuscript, White Rose eprint 146276)",
   "url": "https://eprints.whiterose.ac.uk/id/eprint/146276/1/3D-printed%20PLA_plain%20Fatigue_IJFatigue.pdf",
   "notes": "Table 1: sigma_A,50% (median endurance limit amplitude extrapolated to 2e6), inverse slope k=6.9, UTS=40.9 MPa. Room temperature. Note: Table 1 lists angles 0/30/45 deg while the methods text says 0/45/90 deg.",
   "stress_measure": "amplitude",
   "load_mode": "axial",
   "frequency_Hz": 10
  },
  {
   "quantity": "fatigue_strength_MPa",
   "value": 6.3,
   "cycles": 2000000.0,
   "duration_h": null,
   "stress_ratio_R": -1,
   "temperature_C": null,
   "specimen": "printed FDM; Ultimaker 2 Extended+, flat on bed, 100% infill, 0.1 mm layer, 240 C nozzle, +/-45 deg raster; dog-bone 6 mm net width, 3 and 5 mm thick; axial, 10 Hz, run-out 2e6; manufacturing angle 45 deg",
   "source": "Ezeh O.H., Susmel L. (2019) Fatigue strength of additively manufactured polylactide (PLA): effect of raster angle and non-zero mean stresses. International Journal of Fatigue 126:319-326. doi:10.1016/j.ijfatigue.2019.05.014 (accepted manuscript, White Rose eprint 146276)",
   "url": "https://eprints.whiterose.ac.uk/id/eprint/146276/1/3D-printed%20PLA_plain%20Fatigue_IJFatigue.pdf",
   "notes": "Table 1: sigma_A,50% (median endurance limit amplitude extrapolated to 2e6), inverse slope k=6.5, UTS=42.5 MPa. Room temperature. Note: Table 1 lists angles 0/30/45 deg while the methods text says 0/45/90 deg.",
   "stress_measure": "amplitude",
   "load_mode": "axial",
   "frequency_Hz": 10
  },
  {
   "quantity": "fatigue_strength_MPa",
   "value": 4.7,
   "cycles": 2000000.0,
   "duration_h": null,
   "stress_ratio_R": 0,
   "temperature_C": null,
   "specimen": "printed FDM; Ultimaker 2 Extended+, flat on bed, 100% infill, 0.1 mm layer, 240 C nozzle, +/-45 deg raster; dog-bone 6 mm net width, 3 and 5 mm thick; axial, 10 Hz, run-out 2e6; manufacturing angle 45 deg",
   "source": "Ezeh O.H., Susmel L. (2019) Fatigue strength of additively manufactured polylactide (PLA): effect of raster angle and non-zero mean stresses. International Journal of Fatigue 126:319-326. doi:10.1016/j.ijfatigue.2019.05.014 (accepted manuscript, White Rose eprint 146276)",
   "url": "https://eprints.whiterose.ac.uk/id/eprint/146276/1/3D-printed%20PLA_plain%20Fatigue_IJFatigue.pdf",
   "notes": "Table 1: sigma_A,50% (median endurance limit amplitude extrapolated to 2e6), inverse slope k=7.5, UTS=42.5 MPa. Room temperature. Note: Table 1 lists angles 0/30/45 deg while the methods text says 0/45/90 deg.",
   "stress_measure": "amplitude",
   "load_mode": "axial",
   "frequency_Hz": 10
  },
  {
   "quantity": "fatigue_ratio",
   "value": 0.1,
   "cycles": 2000000.0,
   "duration_h": null,
   "stress_ratio_R": null,
   "temperature_C": null,
   "specimen": "printed FDM (re-analysis of own + literature data)",
   "source": "Ezeh O.H., Susmel L. (2019) Fatigue strength of additively manufactured polylactide (PLA): effect of raster angle and non-zero mean stresses. International Journal of Fatigue 126:319-326. doi:10.1016/j.ijfatigue.2019.05.014 (accepted manuscript, White Rose eprint 146276)",
   "url": "https://eprints.whiterose.ac.uk/id/eprint/146276/1/3D-printed%20PLA_plain%20Fatigue_IJFatigue.pdf",
   "notes": "Recommended conservative design curve for AM PLA: negative inverse slope 5.5, endurance limit sigma_MAX = 0.1*UTS at 2e6 cycles (>=95% probability of survival); mean stress handled by using max stress in cycle (eq. 6 and conclusions).",
   "stress_measure": "max"
  },
  {
   "quantity": "sn_curve_fit",
   "value": null,
   "cycles": null,
   "duration_h": null,
   "stress_ratio_R": -1,
   "temperature_C": null,
   "specimen": "printed FDM, Prusa i3 MK3S+, PLA (Plastika Trcek), 100% rectilinear, 45 deg raster, 0.2 mm layer, 220 C; printed in y-direction so layer normal is PARALLEL to the stress (interlayer loading)",
   "source": "Cesnik M., Slavic J. (2024) Frequency-Dependent Fatigue Properties of Additively Manufactured PLA. Polymers 16(15):2147. doi:10.3390/polym16152147",
   "url": "https://www.ebi.ac.uk/europepmc/webservices/rest/PMC11313685/fullTextXML",
   "notes": "Table 3 frequency-dependent Basquin parameters from narrow-band random vibration tests on an electrodynamic shaker. Measured fatigue-zone temperature rise 3 C. Authors: higher loading frequency prolonged life at constant temperature; low-frequency (4-30 Hz) data are conservative at high frequency. R not stated; random zero-mean excitation assumed (recorded R=-1 as zero-mean vibration).",
   "stress_measure": "amplitude",
   "load_mode": "random vibration bending (resonant)",
   "fit": {
    "form": "sigma_a = Sf * N^b",
    "Sf_MPa": 48.6,
    "b": -0.148,
    "natural_freq_range_Hz": "250-700"
   }
  },
  {
   "quantity": "sn_curve_fit",
   "value": null,
   "cycles": null,
   "duration_h": null,
   "stress_ratio_R": -1,
   "temperature_C": null,
   "specimen": "printed FDM, Prusa i3 MK3S+, PLA (Plastika Trcek), 100% rectilinear, 45 deg raster, 0.2 mm layer, 220 C; printed in y-direction so layer normal is PARALLEL to the stress (interlayer loading)",
   "source": "Cesnik M., Slavic J. (2024) Frequency-Dependent Fatigue Properties of Additively Manufactured PLA. Polymers 16(15):2147. doi:10.3390/polym16152147",
   "url": "https://www.ebi.ac.uk/europepmc/webservices/rest/PMC11313685/fullTextXML",
   "notes": "Table 3 frequency-dependent Basquin parameters from narrow-band random vibration tests on an electrodynamic shaker. Measured fatigue-zone temperature rise 3 C. Authors: higher loading frequency prolonged life at constant temperature; low-frequency (4-30 Hz) data are conservative at high frequency. R not stated; random zero-mean excitation assumed (recorded R=-1 as zero-mean vibration).",
   "stress_measure": "amplitude",
   "load_mode": "random vibration bending (resonant)",
   "fit": {
    "form": "sigma_a = Sf * N^b",
    "Sf_MPa": 22.38,
    "b": -0.091,
    "natural_freq_range_Hz": "450-700"
   }
  },
  {
   "quantity": "sn_curve_fit",
   "value": null,
   "cycles": null,
   "duration_h": null,
   "stress_ratio_R": -1,
   "temperature_C": null,
   "specimen": "printed FDM, Prusa i3 MK3S+, PLA (Plastika Trcek), 100% rectilinear, 45 deg raster, 0.2 mm layer, 220 C; printed in y-direction so layer normal is PARALLEL to the stress (interlayer loading)",
   "source": "Cesnik M., Slavic J. (2024) Frequency-Dependent Fatigue Properties of Additively Manufactured PLA. Polymers 16(15):2147. doi:10.3390/polym16152147",
   "url": "https://www.ebi.ac.uk/europepmc/webservices/rest/PMC11313685/fullTextXML",
   "notes": "Table 3 frequency-dependent Basquin parameters from narrow-band random vibration tests on an electrodynamic shaker. Measured fatigue-zone temperature rise 3 C. Authors: higher loading frequency prolonged life at constant temperature; low-frequency (4-30 Hz) data are conservative at high frequency. R not stated; random zero-mean excitation assumed (recorded R=-1 as zero-mean vibration).",
   "stress_measure": "amplitude",
   "load_mode": "random vibration bending (resonant)",
   "fit": {
    "form": "sigma_a = Sf * N^b",
    "Sf_MPa": 56.93,
    "b": -0.167,
    "natural_freq_range_Hz": "300-400"
   }
  },
  {
   "quantity": "sn_curve_fit",
   "value": null,
   "cycles": null,
   "duration_h": null,
   "stress_ratio_R": -1,
   "temperature_C": null,
   "specimen": "printed FDM, Prusa i3 MK3S+, PLA (Plastika Trcek), 100% rectilinear, 45 deg raster, 0.2 mm layer, 220 C; printed in y-direction so layer normal is PARALLEL to the stress (interlayer loading)",
   "source": "Cesnik M., Slavic J. (2024) Frequency-Dependent Fatigue Properties of Additively Manufactured PLA. Polymers 16(15):2147. doi:10.3390/polym16152147",
   "url": "https://www.ebi.ac.uk/europepmc/webservices/rest/PMC11313685/fullTextXML",
   "notes": "Table 3 frequency-dependent Basquin parameters from narrow-band random vibration tests on an electrodynamic shaker. Measured fatigue-zone temperature rise 3 C. Authors: higher loading frequency prolonged life at constant temperature; low-frequency (4-30 Hz) data are conservative at high frequency. R not stated; random zero-mean excitation assumed (recorded R=-1 as zero-mean vibration).",
   "stress_measure": "amplitude",
   "load_mode": "random vibration bending (resonant)",
   "fit": {
    "form": "sigma_a = Sf * N^b",
    "Sf_MPa": 571.3,
    "b": -0.363,
    "natural_freq_range_Hz": "250-350"
   }
  },
  {
   "quantity": "sn_curve_fit",
   "value": null,
   "cycles": null,
   "duration_h": null,
   "stress_ratio_R": -1,
   "temperature_C": null,
   "specimen": "printed FDM PLA, 100% infill (also 25/50/75% in paper), 200 C nozzle, 60 C bed",
   "source": "Ftoutou E., Allegue L., Marouani H., Hassine T., Fouad Y. (2024) Modeling of Effect of Infill Density Percentage on Rotating Bending Fatigue Behavior of Additive-Manufactured PLA Polymers. Materials 17(2):471. doi:10.3390/ma17020471",
   "url": "https://www.ebi.ac.uk/europepmc/webservices/rest/PMC10820292/fullTextXML",
   "notes": "Table 3. Other infill: 75% CB1 9.740 CB2 3.2922; 50% 8.420/2.5953; 25% 6.206/1.4678. Test stresses 14, 35, 49, 70 MPa peak bending; 100 Hz loading frequency.",
   "stress_measure": "amplitude",
   "load_mode": "rotating bending",
   "frequency_Hz": 100,
   "fit": {
    "form": "log10(Nf) = CB1 - CB2*log10(sigma)",
    "CB1": 9.974,
    "CB2": 3.3825,
    "R2": 0.999,
    "infill_pct": 100
   }
  },
  {
   "quantity": "fatigue_strength_MPa",
   "value": 15.5,
   "cycles": null,
   "duration_h": null,
   "stress_ratio_R": -1,
   "temperature_C": null,
   "specimen": "printed FDM PLA (Kiani et al., cited)",
   "source": "Rendas P., Imperadeiro A., Martins R.F., Soares B.A.R. (2024) High-Cycle Fatigue Behaviour of Polyetheretherketone (PEEK) Produced by Additive Manufacturing. Polymers 16(1):18. doi:10.3390/polym16010018 - Table 5, citing Kiani et al. [61]",
   "url": "https://www.ebi.ac.uk/europepmc/webservices/rest/PMC10781079/fullTextXML",
   "notes": "Secondary citation. sigma_u 61.3 MPa, sigma_m 0, sigma_f 15.5 MPa; cycle count of run-out not given in table. PLA/PCL 80/20: 13.6 MPa (sigma_u 33.5).",
   "stress_measure": "amplitude"
  }
 ],
 "abs": [
  {
   "quantity": "snap_fit_strain_allow",
   "value": 0.018,
   "cycles": null,
   "duration_h": null,
   "stress_ratio_R": null,
   "temperature_C": 23,
   "specimen": "injection moulded (Bayer Lustran ABS)",
   "source": "Bayer Corporation (2000) Engineering Polymers Part and Mold Design - Thermoplastics: A Design Guide. Pub. KU-GE028 (info current April 2000). Table 3-3 / Table 4-1 and Chapter 3 Long-Term Mechanical Properties",
   "url": "https://kompozit.org.tr/wp-content/uploads/2021/11/A_Design_Guide_Part_and_Mold_Design_Engi.pdf",
   "notes": "Permissible short-term strain, single snap; 'for frequent separation and rejoining, use about 60% of these values'."
  },
  {
   "quantity": "sn_curve_fit",
   "value": null,
   "cycles": null,
   "duration_h": null,
   "stress_ratio_R": -1,
   "temperature_C": null,
   "specimen": "printed FDM ABS, Ultimaker S3/S5, horizontal, 0.15 mm layer, 220 C",
   "source": "Yankin A., Serik G., Danenova S., Alipov Y., Temirgali A., Talamona D., Perveen A. (2023) Optimization of Fatigue Performance of FDM ABS and Nylon Printed Parts. Micromachines 14(2):304. doi:10.3390/mi14020304",
   "url": "https://www.ebi.ac.uk/europepmc/webservices/rest/PMC9960376/fullTextXML",
   "notes": "Table 5 Basquin parameters over 9 Taguchi runs (nozzle dia, infill pattern, speed). Data are mostly low-cycle (~1e4 cycles); text: ABS withstood about 26.5 MPa at 9000 cycles. Not valid for 1e7 extrapolation without care.",
   "stress_measure": "amplitude",
   "load_mode": "rotating bending",
   "fit": {
    "form": "sigma_a = A * N^b",
    "log10A_range": [
     2.12,
     2.22
    ],
    "b_range": [
     -0.202,
     -0.176
    ]
   }
  }
 ],
 "asa": [
  {
   "quantity": "fatigue_strength_MPa",
   "value": 8.0,
   "cycles": 1000000.0,
   "duration_h": null,
   "stress_ratio_R": 0.05,
   "temperature_C": null,
   "specimen": "printed FDM (Stratasys filaments), XY flat, 100% infill, +/-45 deg raster, 0.254 mm layer; axial tension-tension, 10 Hz, staircase method, run-out 1e6; Stratasys ASA",
   "source": "Rodrigues A., Branco R., Franco M., Silva R., Malca C., Martins R.F. (2026) Mechanical, Fatigue, and Thermal Characterization of ASA, Nylon 12, PC, and PC-ABS Manufactured by Fused Filament Fabrication (FFF). Polymers 18(2):302. doi:10.3390/polym18020302",
   "url": "https://www.ebi.ac.uk/europepmc/webservices/rest/PMC12845617/fullTextXML",
   "notes": "Table 11: run-out (infinite life) stress range at 25% of UTS (UTS 31.7 MPa, E 1423 MPa). Porosity ~8%.",
   "stress_measure": "range",
   "load_mode": "axial",
   "frequency_Hz": 10
  },
  {
   "quantity": "fatigue_ratio",
   "value": 0.25,
   "cycles": 1000000.0,
   "duration_h": null,
   "stress_ratio_R": 0.05,
   "temperature_C": null,
   "specimen": "printed FDM (Stratasys filaments), XY flat, 100% infill, +/-45 deg raster, 0.254 mm layer; axial tension-tension, 10 Hz, staircase method, run-out 1e6; Stratasys ASA",
   "source": "Rodrigues A., Branco R., Franco M., Silva R., Malca C., Martins R.F. (2026) Mechanical, Fatigue, and Thermal Characterization of ASA, Nylon 12, PC, and PC-ABS Manufactured by Fused Filament Fabrication (FFF). Polymers 18(2):302. doi:10.3390/polym18020302",
   "url": "https://www.ebi.ac.uk/europepmc/webservices/rest/PMC12845617/fullTextXML",
   "notes": "Stress range / UTS at run-out (text: infinite life below 25% x sigma_R).",
   "stress_measure": "range"
  },
  {
   "quantity": "snap_fit_strain_allow",
   "value": 0.019,
   "cycles": null,
   "duration_h": null,
   "stress_ratio_R": null,
   "temperature_C": 23,
   "specimen": "injection moulded (Bayer Centrex ASA)",
   "source": "Bayer Corporation (2000) Engineering Polymers Part and Mold Design - Thermoplastics: A Design Guide. Pub. KU-GE028 (info current April 2000). Table 3-3 / Table 4-1 and Chapter 3 Long-Term Mechanical Properties",
   "url": "https://kompozit.org.tr/wp-content/uploads/2021/11/A_Design_Guide_Part_and_Mold_Design_Engi.pdf",
   "notes": "Single snap; use ~60% for repeated."
  }
 ],
 "pc": [
  {
   "quantity": "fatigue_strength_MPa",
   "value": 3.6,
   "cycles": 1000000.0,
   "duration_h": null,
   "stress_ratio_R": 0.05,
   "temperature_C": null,
   "specimen": "printed FDM (Stratasys filaments), XY flat, 100% infill, +/-45 deg raster, 0.254 mm layer; axial tension-tension, 10 Hz, staircase method, run-out 1e6; Stratasys PC",
   "source": "Rodrigues A., Branco R., Franco M., Silva R., Malca C., Martins R.F. (2026) Mechanical, Fatigue, and Thermal Characterization of ASA, Nylon 12, PC, and PC-ABS Manufactured by Fused Filament Fabrication (FFF). Polymers 18(2):302. doi:10.3390/polym18020302",
   "url": "https://www.ebi.ac.uk/europepmc/webservices/rest/PMC12845617/fullTextXML",
   "notes": "Table 11: run-out at 7% of UTS (UTS 57.1 MPa, E 1549 MPa). High porosity 11.2% blamed for poor fatigue.",
   "stress_measure": "range",
   "load_mode": "axial",
   "frequency_Hz": 10
  },
  {
   "quantity": "fatigue_ratio",
   "value": 0.07,
   "cycles": 1000000.0,
   "duration_h": null,
   "stress_ratio_R": 0.05,
   "temperature_C": null,
   "specimen": "printed FDM (Stratasys filaments), XY flat, 100% infill, +/-45 deg raster, 0.254 mm layer; axial tension-tension, 10 Hz, staircase method, run-out 1e6; Stratasys PC",
   "source": "Rodrigues A., Branco R., Franco M., Silva R., Malca C., Martins R.F. (2026) Mechanical, Fatigue, and Thermal Characterization of ASA, Nylon 12, PC, and PC-ABS Manufactured by Fused Filament Fabrication (FFF). Polymers 18(2):302. doi:10.3390/polym18020302",
   "url": "https://www.ebi.ac.uk/europepmc/webservices/rest/PMC12845617/fullTextXML",
   "notes": "Infinite life only below 7% x sigma_R.",
   "stress_measure": "range"
  },
  {
   "quantity": "fatigue_strength_MPa",
   "value": 1.6,
   "cycles": null,
   "duration_h": null,
   "stress_ratio_R": -1,
   "temperature_C": null,
   "specimen": "printed FDM PC (Puigoriol-Forcada et al., cited)",
   "source": "Rendas P., Imperadeiro A., Martins R.F., Soares B.A.R. (2024) High-Cycle Fatigue Behaviour of Polyetheretherketone (PEEK) Produced by Additive Manufacturing. Polymers 16(1):18. doi:10.3390/polym16010018 - Table 5, citing Puigoriol-Forcada et al. [56]",
   "url": "https://www.ebi.ac.uk/europepmc/webservices/rest/PMC10781079/fullTextXML",
   "notes": "Secondary; sigma_u 48.7, sigma_m 4.4 and sigma_f 1.5 'estimated from the S-N curve fit', Goodman-corrected to R=-1: 1.6 MPa.",
   "stress_measure": "amplitude"
  },
  {
   "quantity": "snap_fit_strain_allow",
   "value": 0.04,
   "cycles": null,
   "duration_h": null,
   "stress_ratio_R": null,
   "temperature_C": 23,
   "specimen": "injection moulded (Bayer Makrolon PC; Apec high-heat PC also 4%)",
   "source": "Bayer MaterialScience, Snap-Fit Joints for Plastics - A Design Guide, Table 2 'General guide data for the allowable short-term strain for snap joints'",
   "url": "https://cdn.sparkfun.com/assets/home_page_posts/1/4/1/0/Plastic_Snap_fit_design.pdf",
   "notes": "Single snap; use ~60% for frequent separation. Makrolon 10% GF 2.2%, 20% GF 2.0%. Same values in Bayer Part and Mold Design Table 3-3."
  },
  {
   "quantity": "creep_modulus_MPa",
   "value": 1517,
   "cycles": null,
   "duration_h": 1000,
   "stress_ratio_R": null,
   "temperature_C": 23,
   "specimen": "injection moulded (Makrolon PC)",
   "source": "Bayer Corporation (2000) Engineering Polymers Part and Mold Design - Thermoplastics: A Design Guide. Pub. KU-GE028 (info current April 2000). Table 3-3 / Table 4-1 and Chapter 3 Long-Term Mechanical Properties",
   "url": "https://kompozit.org.tr/wp-content/uploads/2021/11/A_Design_Guide_Part_and_Mold_Design_Engi.pdf",
   "notes": "Worked example from Fig. 3-10 isochronous curves: 2,800 psi (19.3 MPa) for 1000 h -> 1.2% strain, apparent modulus 220,000 psi (converted)."
  },
  {
   "quantity": "creep_modulus_MPa",
   "value": 1145,
   "cycles": null,
   "duration_h": 1000,
   "stress_ratio_R": null,
   "temperature_C": 40,
   "specimen": "injection moulded (Makrolon PC)",
   "source": "Bayer Corporation (2000) Engineering Polymers Part and Mold Design - Thermoplastics: A Design Guide. Pub. KU-GE028 (info current April 2000). Table 3-3 / Table 4-1 and Chapter 3 Long-Term Mechanical Properties",
   "url": "https://kompozit.org.tr/wp-content/uploads/2021/11/A_Design_Guide_Part_and_Mold_Design_Engi.pdf",
   "notes": "Fig. 3-27 example: 2,900 psi (20 MPa) for 1000 h at 40 C -> apparent modulus 166,000 psi vs instantaneous 350,000 psi."
  },
  {
   "quantity": "creep_modulus_MPa",
   "value": 676,
   "cycles": null,
   "duration_h": 10000,
   "stress_ratio_R": null,
   "temperature_C": 40,
   "specimen": "injection moulded (Makrolon PC)",
   "source": "Bayer Corporation (2000) Engineering Polymers Part and Mold Design - Thermoplastics: A Design Guide. Pub. KU-GE028 (info current April 2000). Table 3-3 / Table 4-1 and Chapter 3 Long-Term Mechanical Properties",
   "url": "https://kompozit.org.tr/wp-content/uploads/2021/11/A_Design_Guide_Part_and_Mold_Design_Engi.pdf",
   "notes": "Example 3-6: 4,900 psi on 10,000 h 40 C curve -> 'roughly 5%' strain, apparent modulus 98,000 psi."
  },
  {
   "quantity": "relaxation_modulus_MPa",
   "value": 1609,
   "cycles": null,
   "duration_h": 1000,
   "stress_ratio_R": null,
   "temperature_C": 23,
   "specimen": "injection moulded (Makrolon PC)",
   "source": "Bayer Corporation (2000) Engineering Polymers Part and Mold Design - Thermoplastics: A Design Guide. Pub. KU-GE028 (info current April 2000). Table 3-3 / Table 4-1 and Chapter 3 Long-Term Mechanical Properties",
   "url": "https://kompozit.org.tr/wp-content/uploads/2021/11/A_Design_Guide_Part_and_Mold_Design_Engi.pdf",
   "notes": "Table 3-7, held strain 1.2%: stress 3,750 psi at 0.1 h (Er 312,500 psi), 2,800 psi at 1e3 h, 2,500 psi at 1e4 h (208,333 psi), 2,200 psi at 6e4 h (183,333 psi)."
  },
  {
   "quantity": "creep_strain_allow",
   "value": null,
   "cycles": null,
   "duration_h": null,
   "stress_ratio_R": null,
   "temperature_C": 23,
   "specimen": "injection moulded (Bayer resins, general)",
   "source": "Bayer Corporation (2000) Engineering Polymers Part and Mold Design - Thermoplastics: A Design Guide. Pub. KU-GE028 (info current April 2000). Table 3-3 / Table 4-1 and Chapter 3 Long-Term Mechanical Properties",
   "url": "https://kompozit.org.tr/wp-content/uploads/2021/11/A_Design_Guide_Part_and_Mold_Design_Engi.pdf",
   "notes": "No numeric long-term permissible strain table in this guide. Text: 'Designs that see multiple applications of an applied load should stay below 60% of these values' (short-term strain limits); general stress limits 'such as 25% of the published tensile yield stress' carry large safety factors; use safety factor >= 2.0. Fig. 3-13 gives dynamic (1e7 cycle) design limit lines for Bayblend T85 PC/ABS only graphically."
  }
 ],
 "pc_abs": [
  {
   "quantity": "fatigue_strength_MPa",
   "value": 4.7,
   "cycles": 1000000.0,
   "duration_h": null,
   "stress_ratio_R": 0.05,
   "temperature_C": null,
   "specimen": "printed FDM (Stratasys filaments), XY flat, 100% infill, +/-45 deg raster, 0.254 mm layer; axial tension-tension, 10 Hz, staircase method, run-out 1e6; Stratasys PC-ABS",
   "source": "Rodrigues A., Branco R., Franco M., Silva R., Malca C., Martins R.F. (2026) Mechanical, Fatigue, and Thermal Characterization of ASA, Nylon 12, PC, and PC-ABS Manufactured by Fused Filament Fabrication (FFF). Polymers 18(2):302. doi:10.3390/polym18020302",
   "url": "https://www.ebi.ac.uk/europepmc/webservices/rest/PMC12845617/fullTextXML",
   "notes": "Infinite life below 15% x sigma_R (UTS 31.43 MPa). Text compares to 45.2 MPa reported for (non-FFF) PC-ABS in ref [20].",
   "stress_measure": "range (as stated 'fatigue limit stress')",
   "load_mode": "axial",
   "frequency_Hz": 10
  },
  {
   "quantity": "snap_fit_strain_allow",
   "value": 0.025,
   "cycles": null,
   "duration_h": null,
   "stress_ratio_R": null,
   "temperature_C": 23,
   "specimen": "injection moulded (Bayer Bayblend PC/ABS)",
   "source": "Bayer MaterialScience, Snap-Fit Joints for Plastics - A Design Guide, Table 2 'General guide data for the allowable short-term strain for snap joints'",
   "url": "https://cdn.sparkfun.com/assets/home_page_posts/1/4/1/0/Plastic_Snap_fit_design.pdf",
   "notes": "Worked example: frequent separation -> 0.6 x 2.5% = 1.5%."
  }
 ],
 "pa": [
  {
   "quantity": "fatigue_strength_MPa",
   "value": 7.4,
   "cycles": 1000000.0,
   "duration_h": null,
   "stress_ratio_R": 0.05,
   "temperature_C": null,
   "specimen": "printed FDM (Stratasys filaments), XY flat, 100% infill, +/-45 deg raster, 0.254 mm layer; axial tension-tension, 10 Hz, staircase method, run-out 1e6; Stratasys Nylon 12",
   "source": "Rodrigues A., Branco R., Franco M., Silva R., Malca C., Martins R.F. (2026) Mechanical, Fatigue, and Thermal Characterization of ASA, Nylon 12, PC, and PC-ABS Manufactured by Fused Filament Fabrication (FFF). Polymers 18(2):302. doi:10.3390/polym18020302",
   "url": "https://www.ebi.ac.uk/europepmc/webservices/rest/PMC12845617/fullTextXML",
   "notes": "Text: 'experimentally determined fatigue limit stress of Nylon 12 was 7.4 MPa'; infinite life below 17% x sigma_R (UTS 37 MPa, E 916 MPa, porosity 4.2%). Table 11 lists run-out at 15% = 6.6 MPa stress range. HCF Basquin intercept 296.8 MPa, slope -0.274 (stress range).",
   "stress_measure": "range (as stated 'fatigue limit stress')",
   "load_mode": "axial",
   "frequency_Hz": 10
  },
  {
   "quantity": "fatigue_ratio",
   "value": 0.17,
   "cycles": 1000000.0,
   "duration_h": null,
   "stress_ratio_R": 0.05,
   "temperature_C": null,
   "specimen": "printed FDM (Stratasys filaments), XY flat, 100% infill, +/-45 deg raster, 0.254 mm layer; axial tension-tension, 10 Hz, staircase method, run-out 1e6; Stratasys Nylon 12",
   "source": "Rodrigues A., Branco R., Franco M., Silva R., Malca C., Martins R.F. (2026) Mechanical, Fatigue, and Thermal Characterization of ASA, Nylon 12, PC, and PC-ABS Manufactured by Fused Filament Fabrication (FFF). Polymers 18(2):302. doi:10.3390/polym18020302",
   "url": "https://www.ebi.ac.uk/europepmc/webservices/rest/PMC12845617/fullTextXML",
   "notes": "Infinite life below 17% x sigma_R.",
   "stress_measure": "range"
  },
  {
   "quantity": "snap_fit_strain_allow",
   "value": 0.04,
   "cycles": null,
   "duration_h": null,
   "stress_ratio_R": null,
   "temperature_C": 23,
   "specimen": "injection moulded (Bayer Durethan PA, dry)",
   "source": "Bayer Corporation (2000) Engineering Polymers Part and Mold Design - Thermoplastics: A Design Guide. Pub. KU-GE028 (info current April 2000). Table 3-3 / Table 4-1 and Chapter 3 Long-Term Mechanical Properties",
   "url": "https://kompozit.org.tr/wp-content/uploads/2021/11/A_Design_Guide_Part_and_Mold_Design_Engi.pdf",
   "notes": "Conditioned (moist): 6.0%. Single snap; ~60% for repeated."
  },
  {
   "quantity": "sn_curve_fit",
   "value": null,
   "cycles": null,
   "duration_h": null,
   "stress_ratio_R": -1,
   "temperature_C": null,
   "specimen": "printed FDM 'Nylon' (paper calls it PA6), Ultimaker S3/S5, horizontal, 0.15 mm layer, 210 C",
   "source": "Yankin A., Serik G., Danenova S., Alipov Y., Temirgali A., Talamona D., Perveen A. (2023) Optimization of Fatigue Performance of FDM ABS and Nylon Printed Parts. Micromachines 14(2):304. doi:10.3390/mi14020304",
   "url": "https://www.ebi.ac.uk/europepmc/webservices/rest/PMC9960376/fullTextXML",
   "notes": "Table 5; mostly low-cycle data; text: Nylon withstood about 45 MPa at 9000 cycles.",
   "stress_measure": "amplitude",
   "load_mode": "rotating bending",
   "fit": {
    "form": "sigma_a = A * N^b",
    "log10A_range": [
     2.48,
     2.53
    ],
    "b_range": [
     -0.223,
     -0.211
    ]
   }
  },
  {
   "quantity": "sn_curve_fit",
   "value": null,
   "cycles": null,
   "duration_h": null,
   "stress_ratio_R": null,
   "temperature_C": null,
   "specimen": "printed FDM PA6, XY and XZ build orientations",
   "source": "Terekhina S., Tarasova T., Egorov S., Skornyakov I., Guillaumat L., Hattali M.L. (2020) The effect of build orientation on both flexural quasi-static and fatigue behaviours of filament deposited PA6 polymer. International Journal of Fatigue 140:105825. doi:10.1016/j.ijfatigue.2020.105825",
   "url": "https://www.ebi.ac.uk/europepmc/webservices/rest/PMC7357525/fullTextXML",
   "notes": "Eqs (6)/(7); r = loading ratio (normalised imposed load level, highest tested 68%). Specimens never broke; damage = interlayer micro-delamination. Temperature rise < 10 C at 5 Hz. |1/B| 11.6 (XY), 12.8 (XZ) vs 13.3 for injection-moulded PA6.6 (Table 7).",
   "load_mode": "3-point flexure, imposed displacement",
   "frequency_Hz": 5,
   "fit": {
    "form": "r = a - c*log10(N10)",
    "XY": {
     "a": 1.2278,
     "c": 0.086
    },
    "XZ": {
     "a": 1.1323,
     "c": 0.078
    },
    "end_of_life": "N10 = 10% drop of max load"
   }
  },
  {
   "quantity": "fatigue_strength_MPa",
   "value": 15,
   "cycles": null,
   "duration_h": null,
   "stress_ratio_R": -1,
   "temperature_C": null,
   "specimen": "SLS PA12 (NOT FDM), hourglass",
   "source": "Safai L., Cuellar J.S., Smit G., Zadpoor A.A. (2019) A review of the fatigue behavior of 3D printed polymers. Additive Manufacturing 28:87-97. doi:10.1016/j.addma.2019.03.023 - Table 2, citing Munguia and Dalgarno (2014)",
   "url": "https://repository.tudelft.nl/file/File_435ba53d-a2c0-4562-ad80-8a3385ab8a65",
   "notes": "Secondary: 'Specimens had an endurance limit of 15 MPa'. Cycle count not given in review table.",
   "stress_measure": "amplitude",
   "load_mode": "rotating bending"
  }
 ],
 "pa_cf": [
  {
   "quantity": "fatigue_strain_max",
   "value": 0.045,
   "cycles": 200000.0,
   "duration_h": null,
   "stress_ratio_R": 0.1,
   "temperature_C": null,
   "specimen": "printed FFF Markforged Onyx (PA6 + 6.5 wt% chopped CF), solid fill",
   "source": "Ahmadifar M., Benfriha K., Shirinbayan M. (2023) Thermal, Tensile and Fatigue Behaviors of the PA6, Short Carbon Fiber-Reinforced PA6, and Continuous Glass Fiber-Reinforced PA6 Materials in Fused Filament Fabrication (FFF). Polymers 15(3):507. doi:10.3390/polym15030507",
   "url": "https://www.ebi.ac.uk/europepmc/webservices/rest/PMC9919798/fullTextXML",
   "notes": "'CF-PA6 specimens had a fatigue life of about 200,000 cycles in the applied strain equal to 4.5%'; strain ratio 0.1, mean strain 0.55 emax. Self-heating observed at 10 Hz.",
   "load_mode": "3-point bending, strain controlled",
   "frequency_Hz": 10
  },
  {
   "quantity": "fatigue_ratio",
   "value": 0.6,
   "cycles": 1000000.0,
   "duration_h": null,
   "stress_ratio_R": 0.1,
   "temperature_C": null,
   "specimen": "printed FFF Fiberlogy PA12 CF15, Creality K1 Max, flat, 100% linear infill +/-45, 0.2 mm layer, dried 80 C 12 h",
   "source": "Ciganas J., Kalinauskis T., Cigane U. (2026) Thermo-Mechanical and Fatigue Behavior of 3D-Printed PA12 CF15 for Engineering Application. Polymers 18(5):563. doi:10.3390/polym18050563",
   "url": "https://www.ebi.ac.uk/europepmc/webservices/rest/PMC12986956/fullTextXML",
   "notes": "Conclusions: 'at moderate loads (<=60-70% of maximum tensile strength) and temperatures above 80 C, no failure ... within 1e6 cycles'; failure 'regardless of temperature' if load amplitude > 80% of max tensile force. Temperature-specific UTS: 49.07 MPa at 23 C, 26.60 at 80 C, 18.68 at 120 C. Low resolution; only 3 tests per condition.",
   "stress_measure": "max",
   "load_mode": "axial",
   "frequency_Hz": 2
  }
 ],
 "pa_gf": [
  {
   "quantity": "snap_fit_strain_allow",
   "value": 0.015,
   "cycles": null,
   "duration_h": null,
   "stress_ratio_R": null,
   "temperature_C": 23,
   "specimen": "injection moulded (Bayer Durethan PA 30% glass, dry)",
   "source": "Bayer Corporation (2000) Engineering Polymers Part and Mold Design - Thermoplastics: A Design Guide. Pub. KU-GE028 (info current April 2000). Table 3-3 / Table 4-1 and Chapter 3 Long-Term Mechanical Properties",
   "url": "https://kompozit.org.tr/wp-content/uploads/2021/11/A_Design_Guide_Part_and_Mold_Design_Engi.pdf",
   "notes": "Conditioned: 2.0%. For GF grades without yield point permissible strain is about half elongation at break."
  },
  {
   "quantity": "fatigue_strain_max",
   "value": 0.045,
   "cycles": 8000,
   "duration_h": null,
   "stress_ratio_R": 0.1,
   "temperature_C": null,
   "specimen": "printed Markforged Onyx + CONTINUOUS glass fibre (not short-GF)",
   "source": "Ahmadifar M., Benfriha K., Shirinbayan M. (2023) Thermal, Tensile and Fatigue Behaviors of the PA6, Short Carbon Fiber-Reinforced PA6, and Continuous Glass Fiber-Reinforced PA6 Materials in Fused Filament Fabrication (FFF). Polymers 15(3):507. doi:10.3390/polym15030507",
   "url": "https://www.ebi.ac.uk/europepmc/webservices/rest/PMC9919798/fullTextXML",
   "notes": "'about 8000 cycles' at 4.5% applied strain vs ~200,000 for Onyx alone.",
   "load_mode": "3-point bending, strain controlled",
   "frequency_Hz": 10
  }
 ],
 "pom": [
  {
   "quantity": "fatigue_strength_MPa",
   "value": 31,
   "cycles": 1000000.0,
   "duration_h": null,
   "stress_ratio_R": null,
   "temperature_C": 23,
   "specimen": "injection moulded Delrin 500 (POM-H)",
   "source": "DuPont, Delrin acetal resin Design Guide - Module III (reorder no. H-57472), Table 2 'Typical Properties of Delrin Acetal Resins' and Fatigue Resistance section (Figs 20-21)",
   "url": "https://www.delrin.com/wp-content/uploads/2023/10/Delrin-Design-Guide-Mod-3.pdf",
   "notes": "Flexural Fatigue Endurance Limit, 50% RH, 23 C, 1e6 cycles: Delrin 100 32 MPa (4.7 kpsi), 500 31 MPa (4.5 kpsi), 900 32 MPa (4.6 kpsi). Fig. 21 S-N curve extends to 1e7 but no tabulated 1e7 value. Guide: Delrin 100 ~40% higher fatigue endurance than 500 in gear tests.",
   "load_mode": "flexural fatigue ASTM D671"
  },
  {
   "quantity": "fatigue_strength_MPa",
   "value": 32,
   "cycles": 1000000.0,
   "duration_h": null,
   "stress_ratio_R": null,
   "temperature_C": 23,
   "specimen": "injection moulded Delrin 100 (POM-H)",
   "source": "DuPont, Delrin acetal resin Design Guide - Module III (reorder no. H-57472), Table 2 'Typical Properties of Delrin Acetal Resins' and Fatigue Resistance section (Figs 20-21)",
   "url": "https://www.delrin.com/wp-content/uploads/2023/10/Delrin-Design-Guide-Mod-3.pdf",
   "notes": "Same table as above.",
   "load_mode": "flexural fatigue ASTM D671"
  },
  {
   "quantity": "fatigue_strength_MPa",
   "value": 44,
   "cycles": 30000.0,
   "duration_h": null,
   "stress_ratio_R": 0.1,
   "temperature_C": 23,
   "specimen": "injection moulded Delrin (POM-H), test chamber door open (still air)",
   "source": "Volgers P., Shojaei A.K. (DuPont Transportation and Advanced Polymers), Fatigue Behavior of Engineering Polymers and Its Numerical Implementation, SIMULIA Science in the Age of Experience conference paper (c.2018)",
   "url": "https://www.3ds.com/assets/invest/2024-01/2218-saoe-fatigue_behavior_of_engineering_polymers_and_its_numerical_implementation.pdf",
   "notes": "Self-heating illustration: to reach ~30,000 cycles the still-air sample is loaded to 44 MPa peak, the circulating-air sample to 55 MPa. Around 50 MPa peak, failure at ~2500 cycles. Shows cooling dominates polymer fatigue at higher frequency - relevant to ~300 Hz flexures.",
   "stress_measure": "max",
   "load_mode": "axial",
   "frequency_Hz": 10
  }
 ],
 "peek": [
  {
   "quantity": "fatigue_strength_MPa",
   "value": 65,
   "cycles": 1000000.0,
   "duration_h": null,
   "stress_ratio_R": 0.2,
   "temperature_C": null,
   "specimen": "printed FDM Apium PEEK 450 Natural",
   "source": "Rendas P., Imperadeiro A., Martins R.F., Soares B.A.R. (2024) High-Cycle Fatigue Behaviour of Polyetheretherketone (PEEK) Produced by Additive Manufacturing. Polymers 16(1):18. doi:10.3390/polym16010018",
   "url": "https://www.ebi.ac.uk/europepmc/webservices/rest/PMC10781079/fullTextXML",
   "notes": "Run-out at sigma_max = 75% of printed UTS 86.7 MPa. Basquin A=64.026, b=-0.061 (r=0.543). Goodman-corrected R=-1 equivalent 47.3 MPa (Table 5).",
   "stress_measure": "max",
   "load_mode": "axial (ASTM D7791)"
  },
  {
   "quantity": "fatigue_ratio",
   "value": 0.75,
   "cycles": 1000000.0,
   "duration_h": null,
   "stress_ratio_R": 0.2,
   "temperature_C": null,
   "specimen": "printed FDM Apium PEEK 450",
   "source": "Rendas P., Imperadeiro A., Martins R.F., Soares B.A.R. (2024) High-Cycle Fatigue Behaviour of Polyetheretherketone (PEEK) Produced by Additive Manufacturing. Polymers 16(1):18. doi:10.3390/polym16010018",
   "url": "https://www.ebi.ac.uk/europepmc/webservices/rest/PMC10781079/fullTextXML",
   "notes": "sigma_max/UTS at run-out.",
   "stress_measure": "max"
  }
 ],
 "tpu": [
  {
   "quantity": "fatigue_strength_MPa",
   "value": 10.25,
   "cycles": 10000000.0,
   "duration_h": null,
   "stress_ratio_R": 0.1,
   "temperature_C": null,
   "specimen": "TPU plate (medical 80A), cut specimen with notched ends - NOT printed",
   "source": "Wang S., Tang S., He C., Wang Q. (2023) Cyclic Deformation and Fatigue Failure Mechanisms of Thermoplastic Polyurethane in High Cycle Fatigue. Polymers 15(4):899. doi:10.3390/polym15040899",
   "url": "https://www.ebi.ac.uk/europepmc/webservices/rest/PMC9958809/fullTextXML",
   "notes": "'The fatigue strength decreased from 23.04 MPa at 1e3 cycles to 10.25 MPa at 1e7 cycles.' 13.08 MPa -> 1e6, 15.72 -> 3e5, 17.08 -> 1e5. Basquin as printed: sigma_a = 1.697 (Nf)^-0.0935 (coefficient appears to be log10). Room temperature. Large cyclic creep (ratcheting) noted.",
   "stress_measure": "as stated ('fatigue strength'; figure captions call these 'stress')",
   "load_mode": "axial tension-tension",
   "frequency_Hz": 5
  }
 ],
 "petg": [],
 "pp": [],
 "pp_gf": [],
 "pet_cf": [],
 "petg_cf": [],
 "cf_rod": [],
 "steel_wire": []
}
